Repository: usnistgov/NeXLCore.jl

# ![NeXL Logo](NeXL_sm.png)Core

## Core X-ray Microanalysis Data and Algorithms
| **Documentation**                        | **Build Status**                  |
|:----------------------------------------:|:---------------------------------:|
| [![][docs-stable-img]][docs-stable-url]  | [![][travis-img]][travis-url]     |


[docs-stable-img]: https://img.shields.io/badge/docs-stable-blue.svg
[docs-stable-url]: https://pages.nist.gov/NeXLCore.jl
[travis-img]: https://travis-ci.com/usnistgov/NeXLCore.jl.svg?branch=master
[travis-url]: https://travis-ci.com/usnistgov/NeXLCore.jl

#### Released
  - [NeXLUncertainties](https://github.com/usnistgov/NeXLUncertainties.jl) - Basic data structures and algorithms for single uncertain values and collects of related uncertain values
  - [NeXLCore](https://github.com/usnistgov/NeXLCore.jl) - Core data and algorithms for X-ray microanalysis (elements, shells, transitions and their properties)

#### Stablizing (Nearing release status - &beta;ish)
  - [NeXLSpectrum](https://github.com/usnistgov/NeXLSpectrum.jl) - Data structures and algorithms for EDS spectrum and hyperspectral data (reading/writing/fitting/etc.)
  - [NeXLMatrixCorrection](https://github.com/usnistgov/NeXLMatrixCorrection.jl) - Data structures and algorithms for matrix correction of electron excited X-ray k-ratios

#### Under rapid development but largely functional (pre-&alpha;)
  - [NeXLDatabase](https://github.com/usnistgov/NeXLDatabase.jl) - A database for handling NeXL library datatypes
  - [NeXLParticle](https://github.com/usnistgov/NeXLParticle.jl) - Data structures and algorithms for dealing with particle data (particularly ASPEX Zeppelin datasets)

### Standards in NeXL

To reduce ambiguity, the following X-ray microanalysis-standard units are used by all packages even when there are more common or accessible units for a quantity.  Thus stage position is in cm (not mm), coating thicknesses are in cm (not nm), etc.  This means you never need to consult the documentation to know what units a function expects.

  - Mass is measured in grams (g)
  - Length is measured in centimeters (cm)
  - Time is measured in seconds (s)
  - Energy is measured in electron-volts (eV)
  - Pressure is measured in Pascal (p)
  - Mixed units are expressed in combinations of these units (MACS are in cm<sup>2</sup>/g)

NeXLCore implements a `@n_str` macro to parse Element, SubShell and Transition objects at compile time.  The `n"???"` notation is used throughout NeXL.
```julia
n"Fe" # constructs an Element representing iron
n"L3" # constructs a SubShell object representing an L3 shell (not element specific)
      # Note: The ambiguiuty between potassium K and shell K is handled by calling the shell n"K1"
n"Fe L3" # constructs an AtomicSubShell representing the iron L3 sub-shell.
n"L3-M5" # constructs a Transition representing the L3-M5 transition (not element specific)
n"Fe L3-M5" # Constructs a CharXRay representing the L3-M5 transition in iron.
```

To access the characteristic energies associated with these items, use the function `energy(...)` which returns eV.
```julia
energy(n"Fe K") # 7112.0
energy(n"Fe K-L3") # 6403.9
```

NeXL uses https://github.com/JuliaPhysics/PeriodicTable.jl for elemental data.

NeXL uses FileIO to implement file reading and writing.  Various different X-ray microanalysis related file types are recognise by a combination of file extension and file content and can be read using code like
```julia
using FileIO
using NeXLSpectrum
spec = load("~/home/data/spectrum.msa") # To read an EMSA spectrum
```

NeXL uses Gadfly (https://github.com/GiovineItalia/Gadfly.jl) to plot data items.  However, the Gadfly support is not loaded unless/until the user `using Gadfly` elsewhere in their code.  Thus Gadfly support is lightweight and doesn't hinder those who don't want to use it.  However, NeXL implements different specializations of the `Gadfly.plot(...)` method to handle NeXL-related data types.

```julia
using Gadfly
plot([ n"K-L3", n"L3-M5" ]) # plots the edge-energies associated with these shells over the range of supported elements
```
or (when `using NeXLSpectrum`)
```julia
using Gadfly
plot(spec,klms=[n"Fe",n"Si",n"O",n"Al"])#  To plot a spectrum with KLM lines.
plot([spec1,spec2,spec3],klms=[n"Fe",n"Si",n"O",n"Al"]) #  To plot a list of spectra with KLM lines.
```

NeXL uses `DataFrames` to tabulate data.  To convert an object or list of objects to a `DataFrame` use `asa(DataFrame,item)`.

File: data/composition.csv (part 1 of 2)
"Name","Density","H","He","Li","Be","B","C","N","O","F","Ne","Na","Mg","Al","Si","P","S","Cl","Ar","K","Ca","Sc","Ti","V","Cr","Mn","Fe","Co","Ni","Cu","Zn","Ga","Ge","As","Se","Br","Kr","Rb","Sr","Y","Zr","Nb","Mo","Tc","Ru","Rh","Pd","Ag","Cd","In","Sn","Sb","Te","I","Xe","Cs","Ba","La","Ce","Pr","Nd","Pm","Sm","Eu","Gd","Tb","Dy","Ho","Er","Tm","Yb","Lu","Hf","Ta","W","Re","Os","Ir","Pt","Au","Hg","Tl","Pb","Bi","Po","At","Rn","Fr","Ra","Ac","Th","Pa","U","Np","Pu"
"12YWT",,,,,,,0.00049,0.00067,0.0017,,,,,,0.0009,,0.00003,,,,,,0.0035,0.0001,0.1215,0.002,0.837710023,,0.0026,0.0002,,,,,,,,,,0.002,,0.0001,0.0002,,,,,,,,,,,,,,,,,,,,,,,,,,,,,,,,0.0263,,,,,,,,,,,,,,,,,,,,
"14YWT-SM11",,,,,,,0.000344,0.003903,0.00247,,,,,0.000036,0.0004,0.00003,0.000027,,,,,,0.0022,,0.136700004,0.0002,0.829446018,,0.0005,0.0001,,,,,,,,,,0.002,,0.00002,0.000024,,,,,,,,,,,,,,,,,,,,,,,,,,,,,,,,0.021600001,,,,,,,,,,,,,,,,,,,,
"ADM6005a",4,,,,,,,,0.3398,,,,,0.066399999,0.0405,,,,,,0.068300001,,0.0713,,,,,,,,0.105499998,,0.3037,,,,,,,,,,,,,,,,,,,,,,,,,,,,,,,,,,,,,,,,,,,,,,,,,,,,,,,,,,,,,,
"Admiralty Brass",8.53,,,,,,,,,,,,,,,,,,,,,,,,,,,,,0.689999998,0.300000012,,,,,,,,,,,,,,,,,,,,0.01,,,,,,,,,,,,,,,,,,,,,,,,,,,,,,,,,,,,,,,,,,,,
"Alloy 800",,,,,,,,,,,,,,,,,,,,,,,,,0.209999993,,0.469999999,,0.319999993,,,,,,,,,,,,,,,,,,,,,,,,,,,,,,,,,,,,,,,,,,,,,,,,,,,,,,,,,,,,,,,,,,
"Almandine Garnet",,,,,,,,,0.385723382,,,,,0.108414583,0.169275627,,,,,,,,,,,,0.336586416,,,,,,,,,,,,,,,,,,,,,,,,,,,,,,,,,,,,,,,,,,,,,,,,,,,,,,,,,,,,,,,,,,,,
"Alumina",4.05,,,,,,,,0.470749319,,,,,0.529250681,,,,,,,,,,,,,,,,,,,,,,,,,,,,,,,,,,,,,,,,,,,,,,,,,,,,,,,,,,,,,,,,,,,,,,,,,,,,,,,,,
"Aluminum Fluoride",,,,,,,,,,0.678697646,,,,0.321302354,,,,,,,,,,,,,,,,,,,,,,,,,,,,,,,,,,,,,,,,,,,,,,,,,,,,,,,,,,,,,,,,,,,,,,,,,,,,,,,,,
"Ammonium Nitrate",1.725,0.050369699,,,,,,0.349977821,0.599652469,,,,,,,,,,,,,,,,,,,,,,,,,,,,,,,,,,,,,,,,,,,,,,,,,,,,,,,,,,,,,,,,,,,,,,,,,,,,,,,,,,,,,,
"Anhydrite",,,,,,,,,0.470084608,,,,,,,,0.235528558,,,,0.294386834,,,,,,,,,,,,,,,,,,,,,,,,,,,,,,,,,,,,,,,,,,,,,,,,,,,,,,,,,,,,,,,,,,,,,,,,,,
"Anorthite",2.6,,,,,,,,0.460071355,,,,,0.193967164,0.201903418,,,,,,0.144058064,,,,,,,,,,,,,,,,,,,,,,,,,,,,,,,,,,,,,,,,,,,,,,,,,,,,,,,,,,,,,,,,,,,,,,,,,,
"Antimony Telluride",,,,,,,,,,,,,,,,,,,,,,,,,,,,,,,,,,,,,,,,,,,,,,,,,,,,0.388810843,0.611189187,,,,,,,,,,,,,,,,,,,,,,,,,,,,,,,,,,,,,,,,,,
"Apatite",,0.001890058,,,,,,,0.390020579,,,,,,,0.232324183,,,,,0.375765175,,,,,,,,,,,,,,,,,,,,,,,,,,,,,,,,,,,,,,,,,,,,,,,,,,,,,,,,,,,,,,,,,,,,,,,,,,
"Arenal Hornblende",,0.00135397,,,,,,,0.436120808,,,0.014169478,0.085631095,0.081875086,0.193798512,,,,,0.00174331,0.082546785,,0.008450734,,,0.001161686,0.089148529,,,,,,,,,,,,,,,,,,,,,,,,,,,,,,,,,,,,,,,,,,,,,,,,,,,,,,,,,,,,,,,,,,,,
"Arsenopyrite",,,,,,,,,,,,,,,,,0.196921229,,,,,,,,,,0.342961699,,,,,,,0.460117072,,,,,,,,,,,,,,,,,,,,,,,,,,,,,,,,,,,,,,,,,,,,,,,,,,,,,,,,,,,,,
"Au20Ag80",,,,,,,,,,,,,,,,,,,,,,,,,,,,,,,,,,,,,,,,,,,,,,,,0.774999976,,,,,,,,,,,,,,,,,,,,,,,,,,,,,,,,0.224000007,,,,,,,,,,,,,,,
"Au20Cu80",12,,,,,,,,,,,,,,,,,,,,,,,,,,,,,0.797999978,,,,,,,,,,,,,,,,,,,,,,,,,,,,,,,,,,,,,,,,,,,,,,,,,,0.201000005,,,,,,,,,,,,,,,
"Au40Ag60",,,,,,,,,,,,,,,,,,,,,,,,,,,,,,,,,,,,,,,,,,,,,,,,0.598999977,,,,,,,,,,,,,,,,,,,,,,,,,,,,,,,,0.400000006,,,,,,,,,,,,,,,
"Au60Ag40",,,,,,,,,,,,,,,,,,,,,,,,,,,,,,,,,,,,,,,,,,,,,,,,0.398999989,,,,,,,,,,,,,,,,,,,,,,,,,,,,,,,,0.600000024,,,,,,,,,,,,,,,
"Au60Cu40",,,,,,,,,,,,,,,,,,,,,,,,,,,,,,0.395999998,,,,,,,,,,,,,,,,,,,,,,,,,,,,,,,,,,,,,,,,,,,,,,,,,,0.603600025,,,,,,,,,,,,,,,
"Au80Ag20",,,,,,,,,,,,,,,,,,,,,,,,,,,,,,,,,,,,,,,,,,,,,,,,0.199000001,,,,,,,,,,,,,,,,,,,,,,,,,,,,,,,,0.800000012,,,,,,,,,,,,,,,
"Au80Cu20",,,,,,,,,,,,,,,,,,,,,,,,,,,,,,0.197999999,,,,,,,,,,,,,,,,,,,,,,,,,,,,,,,,,,,,,,,,,,,,,,,,,,0.800999999,,,,,,,,,,,,,,,
"BAM CRM",,,,,,,0.201000005,,0.002,,,,,0.059,,,,,0.011,,,,,,,0.437999994,,,,0.118000001,,,,,,,,,,,0.171000004,,,,,,,,,,,,,,,,,,,,,,,,,,,,,,,,,,,,,,,,,,,,,,,,,,,,,,
"BAM EDS-TM002",,,,,,,0.200000003,,,,,,,0.059999999,,,,,,,,,,,,0.409999996,,,,0.140000001,,,,,,,,,,,0.189999998,,,,,,,,,,,,,,,,,,,,,,,,,,,,,,,,,,,,,,,,,,,,,,,,,,,,,,
"Barite",,,,,,,,,0.274209291,,,,,,,,0.137388304,,,,,,,,,,,,,,,,,,,,,,,,,,,,,,,,,,,,,,,,0.58840239,,,,,,,,,,,,,,,,,,,,,,,,,,,,,,,,,,,,,,
"Benitoite",,,,,,,,,0.348279864,,,,,,0.203791261,,,,,,,,0.11577595,,,,,,,,,,,,,,,,,,,,,,,,,,,,,,,,,,0.332152933,,,,,,,,,,,,,,,,,,,,,,,,,,,,,,,,,,,,,,
"Biotite",,0.004,,,,,,,0.432999998,0.0026,,,0.116700001,0.081,0.178200006,,,,,0.083300002,0.0015,,0.01,,,0.0009,0.082199998,,,,,,,,,,,,,,,,,,,,,,,,,,,,,,0.002,,,,,,,,,,,,,,,,,,,,,,,,,,,,,,,,,,,,,,
"Bismuth Silicide",,,,,,,,,0.06322252,,,,,,0.110981412,,,,,,,,,,,,,,,,,,,,,,,,,,,,,,,,,,,,,,,,,,,,,,,,,,,,,,,,,,,,,,,,,,,,,0.825796068,,,,,,,,,,,
"Boracite",2.97,,,,,0.19303526,,,0.530542016,,,,0.185990006,,,,,0.090432748,,,,,,,,,,,,,,,,,,,,,,,,,,,,,,,,,,,,,,,,,,,,,,,,,,,,,,,,,,,,,,,,,,,,,,,,,,,,,
"Bustamite",,,,,,,,,0.383899987,,,0.0004,,0.0002,0.224600002,,,,,0.0005,0.135600001,,,,,0.188299999,0.063199997,,,,0.002,,,,,,,,,,,,,,,,,,,,,,,,,,,,,,,,,,,,,,,,,,,,,,,,,,,,,,,,,,,,,,,,
"Caesium Iodide",,,,,,,,,,,,,,,,,,,,,,,,,,,,,,,,,,,,,,,,,,,,,,,,,,,,,,0.488453001,,0.511546969,,,,,,,,,,,,,,,,,,,,,,,,,,,,,,,,,,,,,,,
"Caesium Nitrate",,,,,,,,0.085978098,0.098209992,,,,,,,,,,,,,,,,,,,,,,,,,,,,,,,,,,,,,,,,,,,,,,,0.815811932,,,,,,,,,,,,,,,,,,,,,,,,,,,,,,,,,,,,,,,
"Cassiterite",,,,,,,,,0.212322041,,,,,,,,,,,,,,,,,,,,,,,,,,,,,,,,,,,,,,,,,,0.787677944,,,,,,,,,,,,,,,,,,,,,,,,,,,,,,,,,,,,,,,,,,,,
"Cerium Alumate",,,,,,,,,,,,,,0.278046846,,,,,,,,,,,,,,,,,,,,,,,,,,,,,,,,,,,,,,,,,,,,,0.721953154,,,,,,,,,,,,,,,,,,,,,,,,,,,,,,,,,,,,
"Cerium Fluoride",,,,,,,,,,0.213326439,,,,,,,,,,,,,,,,,,,,,,,,,,,,,,,,,,,,,,,,,,,,,,,,,0.786673546,,,,,,,,,,,,,,,,,,,,,,,,,,,,,,,,,,,,
"Cherry Blossum",14,,,,,,,,0.140000001,,,,,,,,,,,,,,,,0.090000004,,0.07,,,,,,,,,,,,,,,,,,,,,,,,,,,,,,,,,,,,,,,,,,,,,,,,,,,,,,,,,,,,,,,,,,0.699999988,,
"Chlorite",,0.014578227,,,,,,,0.520662427,,,,0.263649493,0.048780557,0.152329311,,,,,,,,,,,,,,,,,,,,,,,,,,,,,,,,,,,,,,,,,,,,,,,,,,,,,,,,,,,,,,,,,,,,,,,,,,,,,,,,
"Chrome Carbide",,,,,,,0.071492687,,,,,,,,,,,,,,,,,,0.928507328,,,,,,,,,,,,,,,,,,,,,,,,,,,,,,,,,,,,,,,,,,,,,,,,,,,,,,,,,,,,,,,,,,,,,,
"Chrome Diopsite",,,,,,,,,0.439200014,,,0.0033,0.103399999,,0.255199999,,,,,,0.182300001,,0.0006,,0.0034,,0.0108,,,,,,,,,,,,,,,,,,,,,,,,,,,,,,,,,,,,,,,,,,,,,,,,,,,,,,,,,,,,,,,,,,,,
"Chromite",,,,,,,,,0.327699989,,,,0.091700003,0.052499998,,,,,,,0.0009,,,,0.413899988,0.0009,0.101400003,,,,,,,,,,,,,,,,,,,,,,,,,,,,,,,,,,,,,,,,,,,,,,,,,,,,,,,,,,,,,,,,,,,,
"Chromium Nitride",,,,,,,,0.212213725,,,,,,,,,,,,,,,,,0.787786305,,,,,,,,,,,,,,,,,,,,,,,,,,,,,,,,,,,,,,,,,,,,,,,,,,,,,,,,,,,,,,,,,,,,,,
"Chromium Oxide",,,,,,,,,0.315797567,,,,,,,,,,,,,,,,0.684202433,,,,,,,,,,,,,,,,,,,,,,,,,,,,,,,,,,,,,,,,,,,,,,,,,,,,,,,,,,,,,,,,,,,,,,
"Cinnabar",,,,,,,,,,,,,,,,,0.137822092,,,,,,,,,,,,,,,,,,,,,,,,,,,,,,,,,,,,,,,,,,,,,,,,,,,,,,,,,,,,,,,,0.862177908,,,,,,,,,,,,,,
"Cobalt (II,III) Oxide",,,,,,,,,0.265774518,,,,,,,,,,,,,,,,,,,0.734225512,,,,,,,,,,,,,,,,,,,,,,,,,,,,,,,,,,,,,,,,,,,,,,,,,,,,,,,,,,,,,,,,,,,
"Cobalt Oxide",,,,,,,,,0.213517785,,,,,,,,,,,,,,,,,,,0.786482215,,,,,,,,,,,,,,,,,,,,,,,,,,,,,,,,,,,,,,,,,,,,,,,,,,,,,,,,,,,,,,,,,,,
"Cobalt Silicide",,,,,,,,,,,,,,,0.488002151,,,,,,,,,,,,,0.511997819,,,,,,,,,,,,,,,,,,,,,,,,,,,,,,,,,,,,,,,,,,,,,,,,,,,,,,,,,,,,,,,,,,,
"Copper Iodide",,,,,,,,,,,,,,,,,,,,,,,,,,,,,,0.333662391,,,,,,,,,,,,,,,,,,,,,,,,0.666337609,,,,,,,,,,,,,,,,,,,,,,,,,,,,,,,,,,,,,,,,,
"Copper Sulphate",,,,,,,,,0.400965869,,,,,,,,0.200897694,,,,,,,,,,,,,0.398136437,,,,,,,,,,,,,,,,,,,,,,,,,,,,,,,,,,,,,,,,,,,,,,,,,,,,,,,,,,,,,,,,,
"Corning A",,,,,,,,,0.440699995,,,0.105999999,0.016000001,0.00529,0.311199993,0.00057,0.0004,0.00069,,0.023800001,0.035950001,,0.00474,,,0.00774,0.00762,0.00134,,0.00935,0.00035,,,,,,,,0.00085,,,,,,,,,,,,0.0015,0.01317,,,,,0.00502,,,,,,,,,,,,,,,,,,,,,,,,,,0.00111,,,,,,,,,,,,
"Corning B",,,,0.00000465,,0.0000621,,,0.440192729,,,0.126115769,0.00621127,0.023075331,0.287706196,0.003578649,0.00200248,0.002,,0.008301478,0.061177529,,0.000533,0.000168,0.0000342,0.001936144,0.002378047,0.000362,0.000786,0.021249797,0.001526588,,,,,,,0.00000914,0.000161,,0.000185,,,,,,,0.0000931,,,0.000315,0.003462544,,,,,0.001074782,,,,,,,,,,,,,,,,,,,,,,,,,,0.005662739,0.0000448,,,,,,,,,,,
"Corning C",,,,0.0000465,,0.000621,,,0.273649931,,,0.007937875,0.016643791,0.004604481,0.162994564,0.000611,0.0004,0.001,,0.023576196,0.036234822,,0.004734809,0.0000336,0.00000684,0.006350551,0.002378047,0.001415668,0.000157,0.009027169,0.000418,,,,,,,0.0000914,0.002452224,,0.000037,,,,,,,0.0000186,,,0.001496588,0.000226,,,,,0.102104254,,,,,,,,,,,,,,,,,,,,,,,,,,0.340692669,0.00000897,,,,,,,,,,,
"Corning D",,,,0.0000232,,0.000311,,,0.433093995,,,0.00890229,0.023759615,0.028050287,0.258211046,0.017151332,0.001201488,0.004,,0.093806699,0.105774231,,0.002277503,0.000084,0.0000171,0.004259516,0.003637013,0.000181,0.000393,0.003035685,0.000803,,,,,,,0.0000457,0.000482,,0.0000925,,,,,,,0.0000465,,,0.000788,0.007301453,,,,,0.004567822,,,,,,,,,,,,,,,,,,,,,,,,,,0.004455926,0.0000224,,,,,,,,,,,
"Cryolite",,,,,,,,,,0.542958081,,0.328520954,,0.128520936,,,,,,,,,,,,,,,,,,,,,,,,,,,,,,,,,,,,,,,,,,,,,,,,,,,,,,,,,,,,,,,,,,,,,,,,,,,,,,,,,
"DW6701",,,,,,,,,0.380100012,,,,,0.161500007,0.126000002,,,,,,0.179800004,,,,,,,,,,,,,,,,,,,,,,,,,,,,,,,,,,,,,,,,,,,0.037999999,0.038699999,0.037799999,,,,0.0381,,,,,,,,,,,,,,,,,,,,,,,,,
"DW6702",,,,,,,,,0.382800013,,,,,0.162100002,0.126499996,,,,,,0.180500001,,,,,,,,,,,,,,,,,,,,,,,,,,,,,,,,,,,,,,,,0.036499999,,0.036699999,,,,,,,,0.0374,0.037500001,,,,,,,,,,,,,,,,,,,,,,,
"DW6703",,,,,,,,,0.388900012,,,,,0.162499994,0.126900002,,,,,,0.180999994,,,,,,,,,,,,,,,,,,,0.032099999,,,,,,,,,,,,,,,,,,0.036499999,0.034200002,0.037900001,,,,,,,,,,,,,,,,,,,,,,,,,,,,,,,,,,,
"DW6704",,,,,,,,,0.394300014,,,,,0.169699997,0.132400006,,,,,,0.188999996,,,,,,,,,,,,,,,,,,,,,,,,,,,,,,,,,,,,,,,,,,,,,,0.037999999,0.0385,0.0381,,,,,,,,,,,,,,,,,,,,,,,,,,
"Diopside",,,,,,,,,0.443298191,,,,0.112237148,,0.259389967,,,,,,0.185074702,,,,,,,,,,,,,,,,,,,,,,,,,,,,,,,,,,,,,,,,,,,,,,,,,,,,,,,,,,,,,,,,,,,,,,,,,,
"Dolomite",,,,,,,0.130267337,,0.520585597,,,,0.131805286,,,,,,,,0.217341796,,,,,,,,,,,,,,,,,,,,,,,,,,,,,,,,,,,,,,,,,,,,,,,,,,,,,,,,,,,,,,,,,,,,,,,,,,
"Dysprosium Fluoride",,,,,,,,,,0.262048602,,,,,,,,,,,,,,,,,,,,,,,,,,,,,,,,,,,,,,,,,,,,,,,,,,,,,,,,,0.737951398,,,,,,,,,,,,,,,,,,,,,,,,,,,,
"Enstatite",,,,,,,,,0.478123546,,,,0.242108926,,0.279767543,,,,,,,,,,,,,,,,,,,,,,,,,,,,,,,,,,,,,,,,,,,,,,,,,,,,,,,,,,,,,,,,,,,,,,,,,,,,,,,,
"Erbium Fluoride",,,,,,,,,,0.25415045,,,,,,,,,,,,,,,,,,,,,,,,,,,,,,,,,,,,,,,,,,,,,,,,,,,,,,,,,,,0.74584955,,,,,,,,,,,,,,,,,,,,,,,,,,
"Europium Fluoride",,,,,,,,,,0.272753388,,,,,,,,,,,,,,,,,,,,,,,,,,,,,,,,,,,,,,,,,,,,,,,,,,,,,,0.727246642,,,,,,,,,,,,,,,,,,,,,,,,,,,,,,,
"Europium Oxide",,,,,,,,,0.136387125,,,,,,,,,,,,,,,,,,,,,,,,,,,,,,,,,,,,,,,,,,,,,,,,,,,,,,,0.86361289,,,,,,,,,,,,,,,,,,,,,,,,,,,,,,,
"Fayalite",,,,,,,,,0.314063042,,,,,,0.137827322,,,,,,,,,,,,0.548109651,,,,,,,,,,,,,,,,,,,,,,,,,,,,,,,,,,,,,,,,,,,,,,,,,,,,,,,,,,,,,,,,,,,,
"Fe-Cr stainless",8,,,,,,,,,,,,,,,,,,,,,,,,0.150000006,,0.850000024,,,,,,,,,,,,,,,,,,,,,,,,,,,,,,,,,,,,,,,,,,,,,,,,,,,,,,,,,,,,,,,,,,,,
"Ferrous Oxide",,,,,,,,,0.222695157,,,,,,,,,,,,,,,,,,0.777304828,,,,,,,,,,,,,,,,,,,,,,,,,,,,,,,,,,,,,,,,,,,,,,,,,,,,,,,,,,,,,,,,,,,,
"Fluorapatite",3.15,,,,,,,,0.380709916,0.037671864,,,,,,0.184257179,,,,,0.39736104,,,,,,,,,,,,,,,,,,,,,,,,,,,,,,,,,,,,,,,,,,,,,,,,,,,,,,,,,,,,,,,,,,,,,,,,,,
"Fluorite",,,,,,,,,,0.486666501,,,,,,,,,,,0.513333499,,,,,,,,,,,,,,,,,,,,,,,,,,,,,,,,,,,,,,,,,,,,,,,,,,,,,,,,,,,,,,,,,,,,,,,,,,
"Forsterite",3.3,,,,,,,,0.45487377,,,,0.345503807,,0.199622437,,,,,,,,,,,,,,,,,,,,,,,,,,,,,,,,,,,,,,,,,,,,,,,,,,,,,,,,,,,,,,,,,,,,,,,,,,,,,,,,
"Gadolinium Gallium Garnet",,,,,,,,,0.18964915,,,,,,,,,,,,,,,,,,,,,,,0.344359487,,,,,,,,,,,,,,,,,,,,,,,,,,,,,,,,,0.465991378,,,,,,,,,,,,,,,,,,,,,,,,,,,,,,
"Gadolinium Oxide",,,,,,,,,0.132409483,,,,,,,,,,,,,,,,,,,,,,,,,,,,,,,,,,,,,,,,,,,,,,,,,,,,,,,,0.867590487,,,,,,,,,,,,,,,,,,,,,,,,,,,,,,
"Gallium Nitride",,,,,,,,0.167284727,,,,,,,,,,,,,,,,,,,,,,,,0.832715273,,,,,,,,,,,,,,,,,,,,,,,,,,,,,,,,,,,,,,,,,,,,,,,,,,,,,,,,,,,,,,,
"Gallium Selenide",,,,,,,,,,,,,,,,,,,,,,,,,,,,,,,,0.370545745,,,0.629454255,,,,,,,,,,,,,,,,,,,,,,,,,,,,,,,,,,,,,,,,,,,,,,,,,,,,,,,,,,,,
"Gallium Sulphide",,,,,,,,,,,,,,,,,0.315017492,,,,,,,,,,,,,,,0.684982538,,,,,,,,,,,,,,,,,,,,,,,,,,,,,,,,,,,,,,,,,,,,,,,,,,,,,,,,,,,,,,,
"Hafnium Oxide",,,,,,,,,0.152021393,,,,,,,,,,,,,,,,,,,,,,,,,,,,,,,,,,,,,,,,,,,,,,,,,,,,,,,,,,,,,,,,0.847978592,,,,,,,,,,,,,,,,,,,,,,
"Hedenbergite",,,,,,,,,0.386941224,,,,,,0.226413444,,,,,,0.161545947,,,,,,0.2250994,,,,,,,,,,,,,,,,,,,,,,,,,,,,,,,,,,,,,,,,,,,,,,,,,,,,,,,,,,,,,,,,,,,,
"Hessite",,,,,,,,,,,,,,,,,,,,,,,,,,,,,,,,,,,,,,,,,,,,,,,,0.628352821,,,,,0.371647179,,,,,,,,,,,,,,,,,,,,,,,,,,,,,,,,,,,,,,,,,,
"Hf-oxide",4.7,0.011821022,,,,,,,0.333581179,,,,,,,,0.073121846,,,,,,,,,,,,,,,,,,,,,,,,,,,,,,,,,,,,,,,,,,,,,,,,,,,,,,,,0.581475973,,,,,,,,,,,,,,,,,,,,,,
"IN 100 inclusion",,,,,,,,,,,,,,0.001,,,,,,,,,0.634000003,0.037999999,0.012,,,0.012,0.023,,,,,,,,,,,,,,0.280999988,,,,,,,,,,,,,,,,,,,,,,,,,,,,,,,,,,,,,,,,,,,,,,,,,,,,
"IN 100 matrix",,,,,,,,,,,,,,0.046999998,,,,,,,,,0.041000001,0.01,0.094999999,,,0.158000007,0.621999979,,,,,,,,,,,,,,0.026000001,,,,,,,,,,,,,,,,,,,,,,,,,,,,,,,,,,,,,,,,,,,,,,,,,,,,
"Ilmenite",4.75,,,,,,,,0.316380829,,,,,,,,,,,,,,0.315516025,,,,0.368103147,,,,,,,,,,,,,,,,,,,,,,,,,,,,,,,,,,,,,,,,,,,,,,,,,,,,,,,,,,,,,,,,,,,,
"Iron Phosphide",,,,,,,,,,,,,,,,0.217110217,,,,,,,,,,,0.782889783,,,,,,,,,,,,,,,,,,,,,,,,,,,,,,,,,,,,,,,,,,,,,,,,,,,,,,,,,,,,,,,,,,,,
"Iron Silicide",,,,,,,,,,,,,,,0.501455128,,,,,,,,,,,,0.498544842,,,,,,,,,,,,,,,,,,,,,,,,,,,,,,,,,,,,,,,,,,,,,,,,,,,,,,,,,,,,,,,,,,,,
"Iron carbide",,,,,,,0.066894948,,,,,,,,,,,,,,,,,,,,0.933105052,,,,,,,,,,,,,,,,,,,,,,,,,,,,,,,,,,,,,,,,,,,,,,,,,,,,,,,,,,,,,,,,,,,,
"Iron-Chrome",,,,,,,,,,,,,,,,,,,,,,,,,0.01,,0.99000001,,,,,,,,,,,,,,,,,,,,,,,,,,,,,,,,,,,,,,,,,,,,,,,,,,,,,,,,,,,,,,,,,,,,
"Jadeite",,,,,,,,,0.474903613,,,0.113732643,,0.13348031,0.27788344,,,,,,,,,,,,,,,,,,,,,,,,,,,,,,,,,,,,,,,,,,,,,,,,,,,,,,,,,,,,,,,,,,,,,,,,,,,,,,,,
"Jadeite-EV",,,,,,,,,0.474903613,,,0.113732643,,0.13348031,0.27788344,,,,,,,,,,0.0001,,,,,,,,,,,,,,,,,,,,,,,,,,,,,,,,,,,,,,,,,,,,,,,,,,,,,,,,,,,,,,,,,,,,,,
"Juan de Fuca",3,0.0000224,,,,,,,0.440039277,,,0.019436667,0.040463708,0.074412644,0.237503678,0.000873,,,,0.001577281,0.079473615,,0.011087843,,,0.001703806,0.092006251,,,,,,,,,,,,,,,,,,,,,,,,,,,,,,,,,,,,,,,,,,,,,,,,,,,,,,,,,,,,,,,,,,,,
"K1001",,,,,,,,,0.394699991,,,0.0167,0.0136,0.089199997,0.210199997,,,,,0.0187,0.067500003,,,,,,,,,,,,,,,,,0.0206,0.100500003,,,,,,,,,,,,,,,,,,,,,0.019200001,0.019300001,,,,,,,,0.0197,,,,,,,,,,,,,,0.0104,,,,,,,,,,,,
"K1008",,,,,,,,,0.386799991,,,0.0167,,0.089199997,0.210199997,,,,,,0.067500003,,,,,,,,,,,,,,,,,0.0206,0.100500003,,0.0083,,,,,,,,,,,,,,,0.021199999,0.020199999,,,,,,,,,,,0.0196,,0.0197,0.0198,,,,,,,,,,,,,,,,,,,,,,,,
"K1010",,,,,,,,,0.389600009,,,,,0.089199997,0.210199997,,,,,0.0187,0.067500003,,,,,,,,,,,,0.0156,,,,,0.0206,0.100500003,,,,,,,,,,,,,,0.009,,,0.021199999,,0.019200001,,,,,,0.019400001,0.0195,,,,,,,,,,,,,,,,,,,,,,,,,,,,,,
"K1012",,,,,,,,,0.393400013,,,0.0148,0.090499997,0.079400003,0.187000006,0.0063,,,,0.0166,0.004,,,,,,,,,,,0.0149,,,0.0071,,,,,,,,,,,,,,,0.0165,,,,,,0.0189,0.134299994,,0.0163,,,,,,,,,,,,,,,,,,,,,,,,,,,,,,,,,,,,
"K1013",,,,,,,,,0.525900006,,,,0.0524,0.058200002,,0.333999991,,,,,,,0.0022,,0.0023,,,,0.0026,,,,0.0033,,,,,,,,0.0041,,,,,,,,,,,,,,,,0.0061,,,,,,,0.0067,,,,,,,,,,,,,,,,,,,,,,,,,,,0.0011,,0.0013,,
"K1053",,,,,,,,,0.161300004,0.0039,,,,,0.093500003,,,0.0064,,,,,,,,,,,,,,,,,,0.0109,,,,,,,,,,,,,,,,,,0.0137,,,,,,,,,,,,,,,,,,,,,,,,,,,,,0.710200012,,,,,,,,,,,,
"K1070",,,,,,,,,0.343100011,,,,0.075400002,,0.187000006,,,,,,0.089299999,,,,,,,,,,0.100400001,,,,,,,,,,,,,,,,,,,,,,,,,,0.112000003,,,,,,,,,,,,,,,,,,,,,,,,,,0.092799999,,,,,,,,,,,,
"K1080",,,,0.027899999,,0.0062,,,0.416500002,,,,0.0121,0.079400003,0.187000006,,,,,,0.107199997,,0.012,,,,,,,,,,,,,,,,0.126800001,,0.0074,,,,,,,,,,,,,,,,,,,,,,,,,,,,,,,0.0176,,,,,,,,,,,,,,,,,,,,,,,
"K1092",,,,0.092900001,,,,,0.50940001,,,,,0.052900001,0.303900003,,,,,,,,,,,,,,,,,,,,,,,,,,,,,,,,,,,,,,,,,,,,,,,,,,,,,,,,,,,0.040899999,,,,,,,,,,,,,,,,,,,,,
"K1098",,,,0.0232,,0.202000007,,,0.576099992,,,,,0.105800003,,,,,,,,,,,,,,,,,,,,,,,,,,,,,,,,,,,,,,,,,,,,,,,,,,,,,,,,,,,,,,,,,,,,,0.092799999,,,,,,,,,,,,
"K1132",,,,0.0232,,,,,0.413399994,,,,,0.079400003,0.2139,,,,,,0.107199997,,,,0.0051,,,,0.0118,,,,,,,,,,,,,,0.0167,,,,,,,,,,,,,,0.134299994,,,,,,,,,,,,,,,,,,,,,,,,,,,,,,,,,,,,,,
"K1228",,,,0.0139,,,,,0.37529999,,,0.022299999,,0.079400003,0.187000006,,,,,0.024900001,0.107199997,,,,,,,,,,,,,,,,,0.0274,,,,,,,,,,,,,,,,,,0.0283,0.134299994,,,,,,,,,,,,,,,,,,,,,,,,,,,,,,,,,,,,,,
"K1229",,,,,,,,,0.4102,,,,0.0177,0.093400002,0.219999999,,,,,,0.105099998,,,,,,,,,,,,,,,,,,0.074600004,,,,,,,,,,,,,,,,,,0.079000004,,,,,,,,,,,,,,,,,,,,,,,,,,,,,,,,,,,,,,
"K1234",,,,,,,,,0.398499995,,,,,0.091499999,0.215599999,,,,,,0.123599999,,,,,,,,,,,,,,,,,,,,,,,,,,,,,,,,,,,,0.154899999,,,,,,,,,,,,,,,,,,0.015900001,,,,,,,,,,,,,,,,,,,,
"K1235",,,,,,,,,0.3917,,,,,0.088600002,0.211600006,,,,,,0.1215,,,,,,,,,,,,,,,,,,,,,,,,,,0.0174,,,,,,,,,,0.1523,,,,,,,,,,,,,,,,0.017000001,,,,,,,,,,,,,,,,,,,,,,
"K1236",,,,,,,,,0.212699994,,,,,,,,,,,,,0.0065,,,,,,,,,,,0.409500003,,,,,,,,,,,,,,,,,,,,,,,,,,,,,,,,,,,,,,,,,,,,,,,,,,0.371300012,,,,,,,,,,,,
"K1404",,,,,,,,,0.280241013,,,,,,0.158938006,,,,,,,,,,,,,,,,0.128538996,,,,,,,,,,0.074029997,,,,,,,,,,,,,,,,0.358251989,,,,,,,,,,,,,,,,,,,,,,,,,,,,,,,,,,,,,,
"K1451",,,,0.000093,,,,,0.459434003,,,0.014837,0.024123,0.132306993,0.249532998,,,,,0.033206001,0.021441,,0.002997,0.00112,0.001368,0.003872,0.027977001,0.001421,0.001572,,,,,,,,,0.001562,0.001691,,0.001481,0.001398,,,,,,,,,,,,,,,,,,,,,,,,,,,,,,,,,,,,,,,,,0.018565999,,,,,,,,,,,,
"K1504",,,,0.025549,,,,,0.478680015,,,,0.120614998,0.007938,0.289828986,,,,,,0.003573,,,,,0.003872,0.069944002,,,,,,,,,,,,,,,,,,,,,,,,,,,,,,,,,,,,,,,,,,,,,,,,,,,,,,,,,,,,,,,,,,,,
"K1541",,,,0.000093,,,,,0.461006999,,,0.014837,0.024123,0.132306993,0.249532998,,,,,0.033206001,0.021441,,0.002997,0.00112,0.001368,0.003872,0.027977001,0.001421,,,,,,,,,,0.001562,0.001691,,0.001481,0.001398,,,,,,,,,,,,,,,,,,,,,,,,,,,,,,,,,,,,,,,,,0.018565999,,,,,,,,,,,,
"K1546",,,,,,,,,0.432599992,,,,0.072400004,0.050500002,0.182300001,0.028200001,,,,,0.0858,,0.029999999,0.0112,,0.0126,,0.0142,,0.016000001,0.064300001,,,,,,,,,,,,,,,,,,,,,,,,,,,,,,,,,,,,,,,,,,,,,,,,,,,,,,,,,,,,,,,,
"K1597",,,,,,,,,0.432900012,,,,0.1206,,0.280499995,,,,,0.165999994,,,,,,,,,,,,,,,,,,,,,,,,,,,,,,,,,,,,,,,,,,,,,,,,,,,,,,,,,,,,,,,,,,,,,,,,,,,
"K1601",,,,,,,,,0.435175002,,,0.074184999,,0.079383999,0.217371002,,,,,,0.107203998,,,0.028007001,,0.031597,,0.007106,,0.019971,,,,,,,,,,,,,,,,,,,,,,,,,,,,,,,,,,,,,,,,,,,,,,,,,,,,,,,,,,,,,,,,,
"K1788",,,,,,,,,0.365999997,,,,0.0603,0.105800003,0.140200004,,,,,,,,,,,,,,,,,,,,,,,,,,,,,,,,,,,,,,,,,,,,,,,,,,,,,,,,,,,0.327600002,,,,,,,,,,,,,,,,,,,,,
"K2115",,,,,,,,,0.176400006,,,,,,0.093500003,,,,,,,,,,,,,,,,,,,,,,,,,,,,,,,,,,,,,,,,,,,,,,,,,,,,,,,,,,,,,,,,,,,,0.371300012,0.358799994,,,,,,,,,,,
"K227",,,,,,,,,0.163900003,,,,,,0.093500003,,,,,,,,,,,,,,,,,,,,,,,,,,,,,,,,,,,,,,,,,,,,,,,,,,,,,,,,,,,,,,,,,,,,0.742699981,,,,,,,,,,,,
"K229",3,,,,,,,,0.209900007,,,,,,0.140200004,,,,,,,,,,,,,,,,,,,,,,,,,,,,,,,,,,,,,,,,,,,,,,,,,,,,,,,,,,,,,,,,,,,,0.649800003,,,,,,,,,,,,
"K230",,,,,,,,,0.244900003,,,,,0.0265,0.140200004,,,,,,,,,,,,,,,,0.040199999,,,,,,,,,,,,,,,,,,,,,,,,,,0.089599997,,,,,,,,,,,,,,,,,0.040899999,,,,,,,,,0.417699993,,,,,,,,,,,,
"K2307",,,,,,,,,,,,,,0.079383999,0.257106006,,,,,,0.107203998,,0.029975001,,,0.031597,,,,,0.040167999,,,,,,,,,,,,,,,,,,,,,,,,,,,,,,,,,,,,,,,,,,,,,,,,,,,,,,,,,,,,,,,,
"K2307_1",,,,,,,,,0.454600006,,,,,0.079400003,0.257099986,,,,,,0.107199997,,0.029999999,,,0.031599998,,,,,0.040199999,,,,,,,,,,,,,,,,,,,,,,,,,,,,,,,,,,,,,,,,,,,,,,,,,,,,,,,,,,,,,,,,
"K240",,,,,,,,,0.340000004,,,,0.030200001,,0.187000006,,,,,,,,0.059999999,,,,,,,,0.040199999,,,,,,,,,,0.074000001,,,,,,,,,,,,,,,,0.268700004,,,,,,,,,,,,,,,,,,,,,,,,,,,,,,,,,,,,,,
"K2466",,,,,,,,,0.316399992,,,,,,0.205699995,,,,,,,,0.048,,,,,,,,,,,,,,,,,,,,,,,,,,,,,,,,,,0.429899991,,,,,,,,,,,,,,,,,,,,,,,,,,,,,,,,,,,,,,
"K2467",,,,,,,,,0.314300001,,,,,,0.198200002,,,,,,,,0.057599999,,,,,,,,,,,,,,,,,,,,,,,,,,,,,,,,,,0.429899991,,,,,,,,,,,,,,,,,,,,,,,,,,,,,,,,,,,,,,
"K2468",,,,,,,,,0.311199993,,,,,,0.187000006,,,,,,,,0.071900003,,,,,,,,,,,,,,,,,,,,,,,,,,,,,,,,,,0.429899991,,,,,,,,,,,,,,,,,,,,,,,,,,,,,,,,,,,,,,
"K2469",,,,,,,,,0.305900007,,,,,,0.168300003,,,,,,,,0.095899999,,,,,,,,,,,,,,,,,,,,,,,,,,,,,,,,,,0.429899991,,,,,,,,,,,,,,,,,,,,,,,,,,,,,,,,,,,,,,
"K2472",,,,,,,,,,,,,,,0.168288007,,,,,,,,0.059950002,0.033599999,,,,,,,,,,,,,,,,,,,,,,,,,,,,,,,,,0.429899991,,,,,,,,,,,,,,,,,,,,,,,,,,,,,,,,,,,,,,
"K249",,,,,,,,,0.244900003,,,,,0.0265,0.140200004,,,,,,,,,,,,,,,,,,,,,,,,,,,,,,,,,,,,,,,,,,0.089599997,,,,,,,,,,,,,,,,,0.081900001,,,,,,,,,0.394499987,0.022399999,,,,,,,,,,,
"K2496",,,,,,,,,0.323000014,,,,,,0.229100004,,,,,,,,0.017999999,,,,,,,,,,,,,,,,,,,,,,,,,,,,,,,,,,0.429899991,,,,,,,,,,,,,,,,,,,,,,,,,,,,,,,,,,,,,,
"K251",,,,,,,,,0.230199993,,,,,0.0132,0.140200004,,,,,,,,,,,,,,,,,,,,,,,,,,,,,,,,,,,,,,,,,,0.089599997,,,,,,,,,,,,,,,,,0.040899999,,,,,,,,,0.441000015,0.044799998,,,,,,,,,,,
"K252",,,,,,,,,0.308299989,,,,,,0.187000006,,,,,,,,,,,0.031599998,,0.039299998,,0.039900001,0.080300003,,,,,,,,,,,,,,,,,,,,,,,,,,0.313499987,,,,,,,,,,,,,,,,,,,,,,,,,,,,,,,,,,,,,,
"K253",,,,,,,,,0.316399992,,,,,,0.187000006,,,,,,,,,,,0.063199997,,0.0197,,0.02,0.080300003,,,,,,,,,,,,,,,,,,,,,,,,,,0.313499987,,,,,,,,,,,,,,,,,,,,,,,,,,,,,,,,,,,,,,
"K2536",,,,,,,,,0.291299999,,,,,,0.116899997,,,,,,,,0.161899999,,,,,,,,,,,,,,,,,,,,,,,,,,,,,,,,,,0.429899991,,,,,,,,,,,,,,,,,,,,,,,,,,,,,,,,,,,,,,
"K2538",,,,,,,,,0.298000008,,,,,,0.140200004,,,,,,,,0.131899998,,,,,,,,,,,,,,,,,,,,,,,,,,,,,,,,,,0.429899991,,,,,,,,,,,,,,,,,,,,,,,,,,,,,,,,,,,,,,
"K2573",,,,,,,,,0.339300007,,,0.073100001,,,0.223100007,,,,,,,,,,,,,,,,0.034600001,,,,,,,,,,,,,,,,,,,,,,,,,,0.072700001,,,,0.257200003,,,,,,,,,,,,,,,,,,,,,,,,,,,,,,,,,,
"K2575",,,,,,,,,0.336199999,,,0.073100001,,,0.223100007,,,,,,,,,,,,,,,,0.034600001,,,,,,,,,,,,,,,,,,,,,,,,,,0.072700001,,,,,,,,0.26030001,,,,,,,,,,,,,,,,,,,,,,,,,,,,,,
"K2577",,,,,,,,,0.367599994,,,,0.0603,0.105800003,0.140200004,,,,,,,,,,,,,,,,0.080300003,,,,,,,,,,,,,,,,,,,,,,,,,,,,,,,,,,,,,,,,,,,0.245700002,,,,,,,,,,,,,,,,,,,,,
"K2580",3,,,0.046500001,,,,,0.35589999,,,,,,0.187000006,,,,,,,,,,,,,,,,,,0.069399998,,,,,,,,0.074000001,,,,,,,,,,,,,,,,0.089599997,,,,,,,,,,,,,,,,0.084799998,,,,,,,,,,0.092799999,,,,,,,,,,,,
"K2612",,,,,,,,,0.337799996,,,0.073100001,,,0.223100007,,,,,,,,,,,,,,,,0.034600001,,,,,,,,,,,,,,,,,,,,,,,,,,0.072700001,,,,,,0.258700013,,,,,,,,,,,,,,,,,,,,,,,,,,,,,,,,
"K2618",,,,,,,,,0.320899993,,,,0.0603,0.079400003,0.140200004,,,,,,,,,,,,,,,,,,,,,,,,,,,,,,,,,,,,,,,,,,0.134299994,,,,,,,,,,,,,,,,,0.264899999,,,,,,,,,,,,,,,,,,,,,
"K2654",,,,,,,,,0.358999997,,,,,0.132300004,0.116899997,,,,,,0.1787,,,,,,,,,,,,,,,,,,,,,,,,,,,,,,,,,,,,,0.213200003,,,,,,,,,,,,,,,,,,,,,,,,,,,,,,,,,,,,,
"K2754",,,,,,,,,0.195500001,,,,,,,,,,,,,,,,,,,,,0.079899997,,,,,,,,,0.293000013,0.118100002,,,,,,,,,,,,,,,,,0.313499987,,,,,,,,,,,,,,,,,,,,,,,,,,,,,,,,,,,,,,
"K2757",,,,,,,,,0.253300011,,,,,,0.172999993,,,,,,,,,,,,,,,,0.0288,,,,,,,,,,,,,,,,,,,,,,,,,0.350800008,0.0605,,,,,,,0.133699998,,,,,,,,,,,,,,,,,,,,,,,,,,,,,,,
"K309",3.5,,,,,,,,0.387199998,,,,,0.079400003,0.187000006,,,,,,0.107199997,,,,,,0.104900002,,,,,,,,,,,,,,,,,,,,,,,,,,,,,,0.134299994,,,,,,,,,,,,,,,,,,,,,,,,,,,,,,,,,,,,,,
"K3189",3.23,,,,,,,,0.426698685,,,,0.060303591,0.0740951,0.186973974,,,,,,0.100056708,,0.011986858,,,,0.139885098,,,,,,,,,,,,,,,,,,,,,,,,,,,,,,,,,,,,,,,,,,,,,,,,,,,,,,,,,,,,,,,,,,,,
"K326",,,,,,0.093199998,,,0.513499975,,,0.0148,0.181500003,,0.139799997,,,,,,0.0572,,,,,,,,,,,,,,,,,,,,,,,,,,,,,,,,,,,,,,,,,,,,,,,,,,,,,,,,,,,,,,,,,,,,,,,,,,
"K360",,,,,0.032790001,,,,0.419274986,,,,0.054880001,0.096318997,0.127618,,,,,,0.130073994,,,,,,,,,,,,,,,,,,,,0.067367002,,,,,,,,,,0.071676999,,,,,,,,,,,,,,,,,,,,,,,,,,,,,,,,,,,,,,,,,,,,
"K3680",,,,,,,,,0.375842631,,,,0.054273229,0.047632564,0.177625269,0.008728413,,,,,0.064322166,,0.014989728,,,,0.069957435,,0.031431891,,0.072312072,,,,,,,,,,,,,,,,,0.018619169,,,,,,,,,,,,,,,,,,,,,,,,,,,,,,,,,,,0.074265435,,,,,,,,,,,,
"K369",,,,,,,,,0.168400005,,,,,,,,,,,,,,,,,,,,,,,,0.286500007,,,,,,,,,,,,,,,,,,,,,,,,,,,,,,,,,,,,,,,,,,,,,,,,,,0.545099974,,,,,,,,,,,,
"K371",,,,,,,,,0.319299996,,,,,,0.230800003,,,,,,,,,,,,,,,,0.0307,,,,,,,,,,,,,,,,,,,,,,,,,,0.419200003,,,,,,,,,,,,,,,,,,,,,,,,,,,,,,,,,,,,,,
"K373",,,,,,,,,0.423400015,,,0.1043,,,0.318500012,,,,,,,,,,,,,,,,0.049400002,,,,,,,,,,,,,,,,,,,,,,,,,,0.103799999,,,,,,,,,,,,,,,,,,,,,,,,,,,,,,,,,,,,0.0005,,
"K376",,,,,,,,,0.421799988,,,0.103799999,,,0.316599995,,,,,,,,,,,,,,,,0.049199998,,,,,,,,,,,,,,,,,,,,,,,,,,0.103399999,,,,,,,,,,,,,,,,,,,,,,,,,,,,,,,,,,,,0.0053,,
"K378",,,,,,,,,0.416599989,,,0.101899996,,,0.310499996,,,,,,,,,,,,,,,,0.0484,,,,,,,,,,,,,,,,,,,,,,,,,,0.101599999,,,,,,,,,,,,,,,,,,,,,,,,,,,,,,,,,,,,0.021,,
"K408",,,,,,,,,0.213200003,,,,,,0.140200004,,,,,,,,,,,,,,,,,,,,,,,,,,,,,,,,,,,,,,,,,,,,,,,,,0.043200001,,,,,,,,,,,,,,,,,,,0.603399992,,,,,,,,,,,,
"K409",,,,,,,,,0.433899999,,,0.074199997,,0.079400003,0.257099986,,,,,,,,,,,,0.155499995,,,,,,,,,,,,,,,,,,,,,,,,,,,,,,,,,,,,,,,,,,,,,,,,,,,,,,,,,,,,,,,,,,,,
"K411",2.946,,,,,,,,0.423667461,,,,0.088465363,,0.253817171,,,,,,0.11056266,,,,,,0.112087362,,,,,,,,,,,,,,,,,,,,,,,,,,,,,,,,,,,,,,,,,,,,,,,,,,,,,,,,,,,,,,,,,,,,
"K412",3.5,,,,,,,,0.427579969,,,,0.116566837,0.049061541,0.211981744,,,,,,0.108990341,,,,,,0.077419564,,,,,,,,,,,,,,,,,,,,,,,,,,,,,,,,,,,,,,,,,,,,,,,,,,,,,,,,,,,,,,,,,,,,
"K447",3,,,0.023226,,0.233055994,,,0.637872994,,,,,0.105844997,,,,,,,,,,,,,,,,,,,,,,,,,,,,,,,,,,,,,,,,,,,,,,,,,,,,,,,,,,,,,,,,,,,,,,,,,,,,,,,,,
"K456",,,,,,,,,0.204300001,,,,,,0.134499997,,,,,,,,,,,,,,,,,,,,,,,,,,,,,,,,,,,,,,,,,,,,,,,,,,,,,,,,,,,,,,,,,,,,0.661199987,,,,,,,,,,,,
"K489",10,,,,,0.0006,,,0.314900011,,,,,0.0015,0.218600005,,,,,,,,0.0028,,,,0.0032,,,,0.029899999,,,,,,,,,,0.0052,,,,,,,,,,,,,,,,0.393000007,,0.008,,,,,,,,,,,,,,,0.0103,,,,,,,,,0.0119,,,,,,,,,,,,
"K490",,,,0.0217,,0.217500001,,,0.609799981,,,,,0.098899998,0.002,,,,,,,,0.0033,,,,0.0038,,,,,,,,,,,,,,0.0063,,,,,,,,,,,,,,,,,,0.0097,,,,,,,,,,,,,,,0.0125,,,,,,,,,0.0144,,,,,,,,,,,,
"K491",,,,,,0.0003,,,0.166500002,,,,,0.0008,0.0009,,,,,,,,0.0016,,,,0.0018,,,,,,0.263599992,,,,,,,,0.003,,,,,,,,,,,,,,,,,,0.0046,,,,,,,,,,,,,,,0.0059,,,,,,,,,0.550999999,,,,,,,,,,,,
"K493",,,,,,0.0004,,,0.206300005,,,,,0.0011,0.130400002,,,,,,,,0.0019,,,,0.0022,,,,,,,,,,,,,,0.0036,,,,,,,,,,,,,,,,,,0.0055,,,,,,,,,,,,,,,0.0072,,,,,,,,,0.641300023,,,,,,,,,,,,
"K495",1,,,0.0232,,0.233099997,,,0.637899995,,,,,0.105800003,,,,,,,,,,,,,,,,,,,,,,,,,,,,,,,,,,,,,,,,,,,,,,,,,,,,,,,,,,,,,,,,,,,,,,,,,,,,,,,,,
"K496",,,,,,,,,0.537999988,,,,0.054499999,0.0605,,0.34709999,,,,,,,,,,,,,,,,,,,,,,,,,,,,,,,,,,,,,,,,,,,,,,,,,,,,,,,,,,,,,,,,,,,,,,,,,,,,,,,
"K497",,,,,,0.0005,,,0.524500012,,,,0.052099999,0.057799999,0.0013,0.331800014,,,,,,,0.0021,,,,0.0024,,,,,,,,,,,,,,0.004,,,,,,,,,,,,,,,,,,0.0062,,,,,,,,,,,,,,,0.008,,,,,,,,,0.0092,,,,,,,,,,,,
"K508",,,,,,0.092600003,,,0.41139999,,,,,,0.1206,,,,,,,,,,,,,,,,,,,,,,,,0.375400007,,,,,,,,,,,,,,,,,,,,,,,,,,,,,,,,,,,,,,,,,,,,,,,,,,,,,,,,
"K521",,,,0.032499999,,0.211300001,,,0.552699983,,,,,,,,,,,,,,,,,,,,,,,,,,,,,,,,,,,,,,,,,,,,,,,,,,0.203500003,,,,,,,,,,,,,,,,,,,,,,,,,,,,,,,,,,,,
"K523",,,,,,,,,0.207100004,,,,0.001,,0.128999993,0.0025,,,,,,,0.0019,,0.0021,,,,0.0024,,,,0.0029,,,,,,,,0.0036,,,,,,,,,,,,,,,,0.0055,,,,,,,0.006,,,,,,,,,,,,,,,,,,,0.63410002,,,,,,,,0.001,,0.0011,,
"K546",,,,0.021600001,,0.216989994,,,0.612515986,,,,0.001689,0.098647997,,0.00432,,,,,,,0.003357,,0.001437,,,,0.004086,,,,0.005067,,,,,,,,0.006367,,,,,,,,,,,,,,,,0.009583,,,,,,,0.010623,,,,,,,,,,,,,,,,,,,,,,,,,,,0.001582,,0.002035,,
"K711",,,,,,,,,0.293500006,,,0.0185,,,0.215000004,,,,,0.046700001,,,,,,,,,,,,,,,,,,,,,,,,,,,,,,,,,,,,,,,,,,,,,,,,,,,,,,,,,,,,,,,0.420700014,,,,,,,,,,,,
"K873",3.5,,,,,,,,0.254599988,,,,,0.0026,0.114500001,,,,,,,,,,,0.0032,,,,,,,0.170000002,,,,,,,,,,,,,,,,,,,,,,,,0.219400004,,0.0041,,,,,,,,,,,,,,,0.0041,,,,,,,,,0.227400005,,,,,,,,,,,,
"K884",,,,,,,,,0.449999988,,,,0.02,0.115199998,0.223299995,,,,,,0.075499997,,,,,,0.115999997,,,,,,,,,,,,,,,,,,,,,,,,,,,,,,,,,,,,,,,,,,,,,,,,,,,,,,,,,,,,,,,,,,,,
"K919",,,,,,,,,0.318599999,,,,,,0.201000005,,,,,,,,,,0.0068,0.018999999,0.021,0.021299999,0.023600001,0.024,,,,,,,,,,,,,,,,,,,,,,,,,,,0.340299994,,0.0244,,,,,,,,,,,,,,,,,,,,,,,,,,,,,,,,,,,,
"K961",,,,,,,,,0.469799995,,,0.0297,0.030200001,0.058200002,0.299199998,0.0022,,,,0.024900001,0.035700001,,0.012,,,0.0032,0.035,,,,,,,,,,,,,,,,,,,,,,,,,,,,,,,,,,,,,,,,,,,,,,,,,,,,,,,,,,,,,,,,,,,,
"K963",,,,,,,,,0.319200009,,,,0.0014,,0.219899997,0.0036,,,,,,,0.0028,,0.003,,,,0.0034,,0.029999999,,0.0042,,,,,,,,0.0053,,,,,,,,,,,,,,,,0.395200014,,,,,,,0.0088,,,,,,,,,,,,,,,,,,,,,,,,,,,0.0013,,0.0017,,
"K968",,,,,,,,,0.166199997,,,,0.0008,,,0.002,,,,,,,0.0016,,0.0017,,,,0.0019,,,,0.262699991,,,,,,,,0.003,,,,,,,,,,,,,,,,0.0045,,,,,,,0.0049,,,,,,,,,,,,,,,,,,,0.549099982,,,,,,,,0.0008,,0.0009,,
"K970",,,,,,,,,0.379099995,,,,,0.079400003,0.187000006,,,,,0.0166,0.107199997,,,0.0112,,,,,,,,0.0074,,0.0151,,,,,0.126800001,,,,,,,,,,0.0175,,0.015799999,,,,,0.0189,,,,,,,,,,,,,,,,,,,,,,,,,,,,0.017899999,,,,,,,,,,,
"K975",,,,0.0105,,,,,0.396600008,,,,,0.089199997,0.210199997,,,,,0.0187,0.067500003,,,,,,,,,,,,,,,,,0.0206,0.100500003,,,,,,,,,0.0104,,,,,,,,,,,0.018300001,,,,,,,0.0195,,,,,0.0198,,,0.0184,,,,,,,,,,,,,,,,,,,,,
"K978",,,,,,,,,0.393900007,,,,0.0136,0.089199997,0.210199997,,,,,0.0187,0.067500003,,0.0067,,,,,,,,,,,,,,,0.0206,0.100500003,,,,,,,,,,,,,,,,,0.021199999,,0.019200001,,,,,,0.019400001,0.0195,,,,,,,,,,,,,,,,,,,,,,,,,,,,,,
"K979",4,,,0.010452,,,,,0.405582011,,,,,0.089227997,0.210171998,,,,,0.018678,0.067466997,,0.013489,,,,,,,,,,,,,,,,0.100541003,,,0.015729001,,,,,,,,,,0.008431,,,,0.021221999,,,,,,,0.019404,,,,0.019605,,,,,,,,,,,,,,,,,,,,,,,,,,,,
"Kaersutite",,0.0022,,,,,,,0.428299993,,,0.018100001,0.0757,0.065399997,0.187399998,,,,,0.0097,0.082599998,,0.030200001,,,0.0014,0.095100001,,,,,,,,,,,,,,,,,,,,,,,,,,,,,,,,,,,,,,,,,,,,,,,,,,,,,,,,,,,,,,,,,,,,
"Kamacite",,,,,,,,,,,,,,,,,,,,,,,,,,,0.939999998,,0.059999999,,,,,,,,,,,,,,,,,,,,,,,,,,,,,,,,,,,,,,,,,,,,,,,,,,,,,,,,,,,,,,,,,,
"Kyanite",,,,,,,,,0.493669748,,,,,0.333011717,0.17331852,,,,,,,,,,,,,,,,,,,,,,,,,,,,,,,,,,,,,,,,,,,,,,,,,,,,,,,,,,,,,,,,,,,,,,,,,,,,,,,,
"Lanthanum Oxide",,,,,,,,,0.147319973,,,,,,,,,,,,,,,,,,,,,,,,,,,,,,,,,,,,,,,,,,,,,,,,,0.852680027,,,,,,,,,,,,,,,,,,,,,,,,,,,,,,,,,,,,,
"Lead Fluoride",,,,,,,,,,0.15496175,,,,,,,,,,,,,,,,,,,,,,,,,,,,,,,,,,,,,,,,,,,,,,,,,,,,,,,,,,,,,,,,,,,,,,,,,0.845038235,,,,,,,,,,,,
"Lead Oxide",,,,,,,,,0.071682096,,,,,,,,,,,,,,,,,,,,,,,,,,,,,,,,,,,,,,,,,,,,,,,,,,,,,,,,,,,,,,,,,,,,,,,,,,0.928317904,,,,,,,,,,,,
"Lead glass",,,,,,,,,0.241999999,,,,,,0.162699997,,,,,0.056899998,,,,,,,,,,,,,,,,,,,,,,,,,,,,,,,,,,,,,,,,,,,,,,,,,,,,,,,,,,,,,,,0.538399994,,,,,,,,,,,,
"Lithium Fluoride",,,,0.267589331,,,,,,0.732410669,,,,,,,,,,,,,,,,,,,,,,,,,,,,,,,,,,,,,,,,,,,,,,,,,,,,,,,,,,,,,,,,,,,,,,,,,,,,,,,,,,,,,
"Lithium Niobate",,,,0.046947755,,,,,0.324651718,,,,,,,,,,,,,,,,,,,,,,,,,,,,,,,,,0.628400505,,,,,,,,,,,,,,,,,,,,,,,,,,,,,,,,,,,,,,,,,,,,,,,,,,,,,
"Lithium Tantalate",,,,0.029425094,,,,,0.203479543,,,,,,,,,,,,,,,,,,,,,,,,,,,,,,,,,,,,,,,,,,,,,,,,,,,,,,,,,,,,,,,,,0.767095387,,,,,,,,,,,,,,,,,,,,,
"Lutetium Silicide",,,,,,,,,,,,,,,0.243019328,,,,,,,,,,,,,,,,,,,,,,,,,,,,,,,,,,,,,,,,,,,,,,,,,,,,,,,,,0.756980658,,,,,,,,,,,,,,,,,,,,,,,
"MA957",,,,,,0.00001,0.0001,0.00036,0.00202,,,,,0.0008,0.0004,0.00006,0.00004,,,,,,0.0092,,0.143399999,0.0005,0.833710015,,0.0032,0.0002,,,,,,,,,,0.0026,,0.0004,0.0029,,,,,,,,,,,,,,,,,,,,,,,,,,,,,,,,0.0001,,,,,,,,,,,,,,,,,,,,
"Magnesium Fluoride",,,,,,,,,,0.609877825,,,0.390122145,,,,,,,,,,,,,,,,,,,,,,,,,,,,,,,,,,,,,,,,,,,,,,,,,,,,,,,,,,,,,,,,,,,,,,,,,,,,,,,,,,
"Magnesium Tin",,,,,,,,,,,,,0.290521145,,,,,,,,,,,,,,,,,,,,,,,,,,,,,,,,,,,,,,0.709478855,,,,,,,,,,,,,,,,,,,,,,,,,,,,,,,,,,,,,,,,,,,,
"Magnetite",,,,,,,,,0.276408583,,,,,,,,,,,,,,,,,,0.723591387,,,,,,,,,,,,,,,,,,,,,,,,,,,,,,,,,,,,,,,,,,,,,,,,,,,,,,,,,,,,,,,,,,,,
"Manganese Fluoride",,,,,,,,,,0.408849299,,,,,,,,,,,,,,,,0.591150701,,,,,,,,,,,,,,,,,,,,,,,,,,,,,,,,,,,,,,,,,,,,,,,,,,,,,,,,,,,,,,,,,,,,,
"Manganese Titanate",,,,,,,,,0.318283707,,,,,,,,,,,,,,0.317413688,,,0.364302605,,,,,,,,,,,,,,,,,,,,,,,,,,,,,,,,,,,,,,,,,,,,,,,,,,,,,,,,,,,,,,,,,,,,,
"Marja Olivine",3.3,,,,,,,,0.432999998,,,,0.289999992,,0.187999994,,,,,,,,,,,0.002,0.086999997,,,,,,,,,,,,,,,,,,,,,,,,,,,,,,,,,,,,,,,,,,,,,,,,,,,,,,,,,,,,,,,,,,,,
"Maureen's NiTa alloy",8.908,,,,,,,,,,,,,,,,,,,,,,,,,,,,0.769999981,,,,,,,,,,,,,,,,,,,,,,,,,,,,,,,,,,,,,,,,,,,,,0.230000004,,,,,,,,,,,,,,,,,,,,,
"Maureen's NiW alloy",9,,,,,,,,,,,,,,,,,,,,,,,,,,,,0.860000014,,,,,,,,,,,,,,,,,,,,,,,,,,,,,,,,,,,,,,,,,,,,,,0.140000001,,,,,,,,,,,,,,,,,,,,
"Misch",,,,,,,0.109999999,,,,,,,,0.109999999,,,,,,,,,,,0.109999999,0.109999999,0.109999999,,0.109999999,,,,,,,,,,,,,0.109999999,,,,,,0.109999999,,,,,,,,,,,,,,,,,,,,,,,,,,,,,,0.119999997,,,,,,,,,,,,,,,,
"Molybdate",,,,,,,,,0.319963038,,,,,,,,,,,,0.200374365,,,,,,,,,,,,,,,,,,,,,,0.479662597,,,,,,,,,,,,,,,,,,,,,,,,,,,,,,,,,,,,,,,,,,,,,,,,,,,,
"Molybdenite",,,,,,,,,,,,,,,,,0.400637209,,,,,,,,,,,,,,,,,,,,,,,,,,0.599362791,,,,,,,,,,,,,,,,,,,,,,,,,,,,,,,,,,,,,,,,,,,,,,,,,,,,
"Molybdenum Oxide",,,,,,,,,0.333463937,,,,,,,,,,,,,,,,,,,,,,,,,,,,,,,,,,0.666536033,,,,,,,,,,,,,,,,,,,,,,,,,,,,,,,,,,,,,,,,,,,,,,,,,,,,
"Monazite",,,,,,,,,0.270799994,,,,,,0.007,0.124399997,,,,,0.004,,,,,,,,,,,,,,,,,,,0.0051,,,,,,,,,,,,,,,,,,0.135600001,0.29460001,0.033300001,0.0814,,0.0086,0.001,0.0039,0.0003,0.001,,,,,,,,,,,,,,,,,,,,,,,,0.027899999,,,,
"Monazite-Ce",5.4,,,,,,,,0.272229016,,,,,,,0.131754264,,,,,,,,,,,,,,,,,,,,,,,,,,,,,,,,,,,,,,,,,,,0.596016705,,,,,,,,,,,,,,,,,,,,,,,,,,,,,,,,,,,,
"Muscovite",2.76,0.005061107,,,,,,,0.482020825,,,,,0.203221112,0.21153599,,,,,0.098160945,,,,,,,,,,,,,,,,,,,,,,,,,,,,,,,,,,,,,,,,,,,,,,,,,,,,,,,,,,,,,,,,,,,,,,,,,,,
"NIST K1",,,,0.084544003,,0.018643999,,,0.432098001,0.0146,,,0.006031,,0.210359007,,,0.0167,,0.008301,,,0.008992,,,,,,,,0.013427,,,,,0.0184,,,,,0.014806,,,,,,,,,,0.023630001,,0.01599,,,,0.026869001,,,,0.017146001,,,,,,,,,,0.017563,,0.016960001,,0.023789,,,,,,,,0.027849,,,,,,,,,,,,
"NIST K1001",,,,,,,,,0.394688994,,,0.016692,0.013569,0.089227997,0.210171998,,,,,0.018678,0.067466997,,,,,,,,,,,,,,,,,0.020574,0.100541003,,,,,,,,,,,,,,,,,,,,,0.019224999,0.01929,,,,,,,,0.019677,,,,,,,,,,,,,,0.010397,,,,,,,,,,,,
"NIST K1008",,,,,,,,,0.386759996,,,0.016692,,0.089227997,0.210171998,,,,,,0.067466997,,,,,,,,,,,,,,,,,0.020574,0.100541003,,0.008291,,,,,,,,,,,,,,,0.021221999,0.020152001,,,,,,,,,,,0.019641001,,0.019701,0.019758999,,,,,,,,,,,,,,,,,,,,,,,,
"NIST K1010",,,,,,,,,0.389609993,,,,,0.089227997,0.210171998,,,,,0.018678,0.067466997,,,,,,,,,,,,0.015616,,,,,0.020574,0.100541003,,,,,,,,,,,,,,0.008954,,,0.021221999,,0.019184999,,,,,,0.019432001,0.01952,,,,,,,,,,,,,,,,,,,,,,,,,,,,,,
"NIST K1012",,,,,,,,,0.393415987,,,0.014837,0.090461001,0.079383999,0.186985999,0.006284,,,,0.016603,0.004002,,,,,,,,,,,0.014878,,,0.007116,,,,,,,,,,,,,,,0.016542001,,,,,,0.018864,0.134343997,,0.016280999,,,,,,,,,,,,,,,,,,,,,,,,,,,,,,,,,,,,
"NIST K1013",,,,,,,,,0.52590698,,,,0.052407,0.058215,,0.334006011,,,,,,,0.002158,,0.002326,,,,0.002593,,,,0.003262,,,,,,,,0.004072,,,,,,,,,,,,,,,,0.00609,,,,,,,0.006736,,,,,,,,,,,,,,,,,,,,,,,,,,,0.001055,,0.001272,,
"NIST K1053",,,,,,,,,0.161346003,0.00387,,,,,0.093493,,,0.00637,,,,,,,,,,,,,,,,,,0.0109,,,,,,,,,,,,,,,,,,0.0137,,,,,,,,,,,,,,,,,,,,,,,,,,,,,0.710160971,,,,,,,,,,,,
"NIST K1070",,,,,,,,,0.343086004,,,,0.075384997,,0.186985999,,,,,,0.089336999,,,,,,,,,,0.100420997,,,,,,,,,,,,,,,,,,,,,,,,,,0.111954004,,,,,,,,,,,,,,,,,,,,,,,,,,0.092831999,,,,,,,,,,,,
"NIST K1080",,,,0.027871,,0.006215,,,0.416458994,,,,0.012062,0.079383999,0.186985999,,,,,,0.107203998,,0.01199,,,,,,,,,,,,,,,,0.126837999,,0.007403,,,,,,,,,,,,,,,,,,,,,,,,,,,,,,,0.017588001,,,,,,,,,,,,,,,,,,,,,,,
"NIST K1092",,,,0.092905,,,,,0.509371996,,,,,0.052923001,0.303853005,,,,,,,,,,,,,,,,,,,,,,,,,,,,,,,,,,,,,,,,,,,,,,,,,,,,,,,,,,,0.040948,,,,,,,,,,,,,,,,,,,,,
"NIST K1098",,,,0.023226,,0.201982006,,,0.576115012,,,,,0.105844997,,,,,,,,,,,,,,,,,,,,,,,,,,,,,,,,,,,,,,,,,,,,,,,,,,,,,,,,,,,,,,,,,,,,,0.092831999,,,,,,,,,,,,
"NIST K1111 HAS PT WIRES EMBEDDED",,,,,,0.055932999,,,0.44087401,,,,,0.105844997,0.186985999,,,,,,0.014294,,,,,,,,,,0.016067,,,,,,,,,,,,,,,,,,,,,,,,,,,,,,,,,,,,,,,,,,,,,,,,,,,,,,,,,,,,,,,,
"NIST K1132",,,,0.023226,,,,,0.413394004,,,,,0.079383999,0.213864997,,,,,,0.107203998,,,,0.005132,,,,0.011788,,,,,,,,,,,,,,0.016663,,,,,,,,,,,,,,0.134343997,,,,,,,,,,,,,,,,,,,,,,,,,,,,,,,,,,,,,,
"NIST K1228",,,,0.013936,,,,,0.375256985,,,0.022256,,0.079383999,0.186985999,,,,,0.024904,0.107203998,,,,,,,,,,,,,,,,,0.027432,,,,,,,,,,,,,,,,,,0.028297,0.134343997,,,,,,,,,,,,,,,,,,,,,,,,,,,,,,,,,,,,,,
"NIST K1229",,,,,,,,,0.410165012,,,,0.017729999,0.093409002,0.219989002,,,,,,0.105131,,,,,,,,,,,,,,,,,,0.074580997,,,,,,,,,,,,,,,,,,0.078994997,,,,,,,,,,,,,,,,,,,,,,,,,,,,,,,,,,,,,,
"NIST K1234",,,,,,,,,0.39852801,,,,,0.091503002,0.215595007,,,,,,0.123570003,,,,,,,,,,,,,,,,,,,,,,,,,,,,,,,,,,,,0.154944003,,,,,,,,,,,,,,,,,,0.015859,,,,,,,,,,,,,,,,,,,,
"NIST K1235",,,,,,,,,0.391732007,,,,,0.088592999,0.211575001,,,,,,0.121498004,,,,,,,,,,,,,,,,,,,,,,,,,,0.017386001,,,,,,,,,,0.152256995,,,,,,,,,,,,,,,,0.016960001,,,,,,,,,,,,,,,,,,,,,,
"NIST K1236",,,,,,,,,0.212669,,,,,,,,,,,,,0.00652,,,,,,,,,,,0.409485996,,,,,,,,,,,,,,,,,,,,,,,,,,,,,,,,,,,,,,,,,,,,,,,,,,0.371325999,,,,,,,,,,,,
"NIST K133",,,,,,,,,0.421689004,,,0.103859,,,0.316661,,,,,,,,,,,,,,,,0.049166001,,,,,,,,,,,,,,,,,,,,,,,,,,0.103355996,,,,,,,,,,,,,,0.005269,,,,,,,,,,,,,,,,,,,,,,,,
"NIST K137",,,,,,,,,0.384359986,,,0.093028001,,,0.274589002,,,,,,,,,,,,,,,,0.044025,,,,,,,,,,,0.01804,,,,,,,,,,,,,,,0.092607997,,,,,,,,,,,,,,0.093350001,,,,,,,,,,,,,,,,,,,,,,,,
"NIST K140",,,,,,,,,0.382939011,,,0.093028001,,,0.274589002,,,,,,,,,,,,,,,,0.044025,,,,,,,,,,,,,,,,,,,,,,,,,,0.092607997,,,,0.019461,,,,,,,,,,0.093350001,,,,,,,,,,,,,,,,,,,,,,,,
"NIST K1406",,,,,,,,,0.269472986,,,,,,0.158938006,,,,,,,,,,,,,,,,0.128538996,,,,,,,,,,,,,,,,,,,,,,,,,,0.358251989,,,,,,,,,,,,,,,,0.084798001,,,,,,,,,,,,,,,,,,,,,,
"NIST K1418",,,,0.034839001,,0.023305999,,,0.36015901,,,,,0.026461,,,,,,,,,,,,,,,,,,,0.555235028,,,,,,,,,,,,,,,,,,,,,,,,,,,,,,,,,,,,,,,,,,,,,,,,,,,,,,,,,,,,,,
"NIST K1420",,,,,,,,,0.50821799,,,0.112761997,,0.051123001,,0.327897012,,,,,,,,,,,,,,,,,,,,,,,,,,,,,,,,,,,,,,,,,,,,,,,,,,,,,,,,,,,,,,,,,,,,,,,,,,,,,,,
"NIST K1421",,,,0.092905,,0.015537,,,0.540959001,,,,,,0.350598991,,,,,,,,,,,,,,,,,,,,,,,,,,,,,,,,,,,,,,,,,,,,,,,,,,,,,,,,,,,,,,,,,,,,,,,,,,,,,,,,
"NIST K1502",,,,,,,,,0.431326002,,,0.065283,0.060307998,,0.252431005,,,,,0.004151,0.003573,,0.004196,,,0.003872,0.174859002,,,,,,,,,,,,,,,,,,,,,,,,,,,,,,,,,,,,,,,,,,,,,,,,,,,,,,,,,,,,,,,,,,,,
"NIST K1506",,,,,,,,,0.186954007,,,,,,,,,,,,,,,,0.003803,,0.003495,,0.00187,,,0.00469,,,,,,,,,0.003083,,,,,,,,,,0.009427,,0.645103991,,,,0.117751002,,,,,,,,,,,,,,0.009861,,,,,,,,,,,,0.013962,,,,,,,,,,,,
"NIST K1526",,,,0.039080001,,,,,0.327405006,0.202739999,,0.054749999,0.039019998,0.061349999,,0.211245,,,,,,,,,,,,,,,,,,,,0.064410001,,,,,,,,,,,,,,,,,,,,,,,,,,,,,,,,,,,,,,,,,,,,,,,,,,,,,,,,,,,
"NIST K1527",,,,0.044950001,,,,,0.327405006,0.202739999,,0.054749999,0.039019998,0.061349999,,0.211245,,0.058540002,,,,,,,,,,,,,,,,,,,,,,,,,,,,,,,,,,,,,,,,,,,,,,,,,,,,,,,,,,,,,,,,,,,,,,,,,,,,,
